Repository: pquarterman17/Quantized_matlab

# Quantized MATLAB

A MATLAB toolbox for importing, analyzing, and visualizing scientific data from laboratory instruments — magnetometry, X-ray diffraction, neutron reflectometry, and SIMS depth profiles.

> **Looking for the electron microscopy tools?** FermiViewer and the EM parsers (DM3/DM4, TIFF, MRC, SER, BCF) moved to the standalone [fermi-viewer](https://github.com/pquarterman17/fermi-viewer) repository.

**No external toolboxes required.** Uses MATLAB built-ins only. Runs on R2021b+.

## Highlights

- **16 parsers** for Quantum Design PPMS/VSM/DynaCool/MPMS, Rigaku, PANalytical XRDML (incl. 2D area-detector RSM), Bruker, Lake Shore, NCNR neutron reflectometry, SIMS, AFM, generic CSV/TSV/Excel, and more.
- **BosonPlotter** — interactive GUI for browse, preview, correct, fit, and export of 1D/2D datasets. Corrections pipeline, peak analysis (Lorentzian/Voigt/pseudo-Voigt), general curve fitting (see [`+fitting/README.md`](+fitting/README.md) for the model catalog), multi-panel figure builder, graph digitizer, macro recorder, customizable toolbar.
- **DiraCulator** — 18-panel materials property calculator: crystal structure, X-ray/neutron SLD, semiconductor band structure, thin-film optics, superconductor parameters, vacuum, electrochemistry, and more.
- **Unified data contract** — every parser returns `.time`, `.values`, `.labels`, `.units`, `.metadata` via `parser.createDataStruct()`, so downstream code is parser-agnostic.

# +parser/ — Data Import Package

All parsers return the same **unified data struct** via `parser.createDataStruct()` so GUI and plotting code is parser-agnostic. This document describes the canonical schema and the parser-specific metadata each function adds.

## Unified Data Struct

```matlab
data.time      % [N×1] x-axis / independent variable (double or datetime)
data.values    % [N×M] data matrix  (N samples, M channels)
data.labels    % {1×M} channel name strings  (e.g. 'Moment', 'Intensity')
data.units     % {1×M} unit strings  (e.g. 'emu', 'cps')
data.metadata  % struct — see Canonical Metadata Schema below
```

---

## Canonical Metadata Schema

Every parser guarantees these top-level fields:

| Field | Type | Description |
|-------|------|-------------|
| `source` | `char` | Full path to the source file |
| `importDate` | `datetime` | Timestamp of the import call |
| `parserName` | `char` | Name of the function that produced this struct |
| `xColumnName` | `char` | Human-readable name of the x-axis column |
| `xColumnUnit` | `char` | Unit string for the x-axis |
| `parserSpecific` | `struct` | Parser-specific fields — see tables below |

---

## Parser-Specific Metadata

### `importRigaku_raw` — Rigaku SmartLab binary `.raw`

```matlab
data.metadata.parserName   % 'importRigaku_raw'
data.metadata.xColumnName  % '2-Theta'
data.metadata.xColumnUnit  % 'deg'
```

| `parserSpecific` field | Type | Description |
|------------------------|------|-------------|
| `numPoints` | double | Number of data points |

### `importNCNRDat` — refl1d fit output `.datA` / `.datB` / `.datC` / `.datD`

```matlab
data.metadata.parserName   % 'importNCNRDat'
data.metadata.xColumnName  % 'Q'
data.metadata.xColumnUnit  % '1/Ang'
```

| `parserSpecific` field | Type | Description |
|------------------------|------|-------------|
| `dataSource` | char | `'refl1d fitting'` |
| `instrument` | char | `'NCNR reflectometer'` |
| `polarization` | char | `'++'`, `'+-'`, `'-+'`, or `'--'` (from extension) |
| `intensity` | double | Intensity column (if present) |
| `background` | double | Background column (if present) |

---

### `importImage` — Common Image Files (JPEG/PNG/BMP/GIF)

```matlab
data = parser.importImage('micrograph.png');
```

| `parserSpecific` field | Type | Description |
|------------------------|------|-------------|
| `isImage` | logical | Always `true` |
| `image` | double | [H×W] or [H×W×3] image matrix |
| `width` | double | Image width (px) |
| `height` | double | Image height (px) |
| `nChannels` | double | 1 (grayscale) or 3 (RGB) |
| `colorType` | char | `'grayscale'` or `'truecolor'` |
| `bitDepth` | double | Bit depth |

---

### `resolveColumnShorthand`

```matlab
% Resolve 'moment' → column index in a QD VSM file
idx = parser.resolveColumnShorthand('moment', colNames);
idx = parser.resolveColumnShorthand(3,        colNames);  % pass-through
idx = parser.resolveColumnShorthand('Magnetic Field (Oe)', colNames);
```

## Column Shorthands

`importQDVSM`, `importMPMS`, `importPPMS`, and `importLakeShore` accept shorthand
strings for `XAxis` / `YAxis` parameters instead of full column names:

| Shorthand | Resolves to |
|-----------|-------------|
| `'field'` | Magnetic Field (Oe) |
| `'moment'` | Moment (emu) |
| `'temp'` / `'temperature'` | Temperature (K) |
| `'time'` | Time Stamp |
| `'stderr'` | M. Std. Err. |
| `'dcmoment'` | DC Moment (MPMS only) |
| `'all'` | All numeric columns except x-axis |

---

File: +parser/file_examples_implementation/NCNR/NR_Nickelate/fitted_data_refl1d/J395_dsf01.out
.probe
  .back_absorption = back_absorption J395_dfs01_v2 = 1
  .background = background J395_dfs01_v2 = 0
  .intensity = intensity J395_dfs01_v2 = 1.04776 in [0.9,1.1]
  .sample_broadening = sample_broadening J395_dfs01_v2 = 0.00259682 in [0,0.06]
  .theta_offset = theta_offset J395_dfs01_v2 = 0.00516843 in [-0.01,0.01]
.sample
  .layers
    [0]
      .interface = STO interface = 19.9216 in [1,30]
      .material
        .irho = STO irho = 0
        .rho = STO rho = 3.53
      .thickness = STO thickness = 100
    [1]
      .interface = NdNiO3 interface = 5.29413 in [1,15]
      .material
        .irho = NdNiO3 irho = 0
        .rho = NdNiO3 rho = 5.60825 in [4,7]
      .thickness = NdNiO3 thickness = 54.1849 in [10,200]
    [2]
      .interface = NdNiO3 interface = 5.29413 in [1,15]
      .material
        .irho = NdNiO3 1 irho = 0
        .rho = NdNiO3 1 rho = 5.17423 in [4,7]
      .thickness = NdNiO3 1 thickness = 63.8614 in [20,150]
    [3]
      .interface = NdNiO3 interface = 5.29413 in [1,15]
      .material
        .irho = NdNiO3 2 irho = 0
        .rho = NdNiO3 2 rho = 4.16298 in [3,7]
      .thickness = NdNiO3 2 thickness = 39.7927 in [20,150]
    [4]
      .interface = air interface = 0
      .material = None
      .thickness = air thickness = 0
  .thickness = stack thickness = 257.839

[chisq=2.519(40), nllf=395.406]
