Repository: pquarterman17/Quantized_matlab

# Quantized MATLAB

A MATLAB toolbox for importing, analyzing, and visualizing scientific data from laboratory instruments — magnetometry, X-ray diffraction, neutron reflectometry, and SIMS depth profiles.

> **Looking for the electron microscopy tools?** FermiViewer and the EM parsers (DM3/DM4, TIFF, MRC, SER, BCF) moved to the standalone [fermi-viewer](https://github.com/pquarterman17/fermi-viewer) repository.

**No external toolboxes required.** Uses MATLAB built-ins only. Runs on R2021b+.

## Highlights

- **16 parsers** for Quantum Design PPMS/VSM/DynaCool/MPMS, Rigaku, PANalytical XRDML (incl. 2D area-detector RSM), Bruker, Lake Shore, NCNR neutron reflectometry, SIMS, AFM, generic CSV/TSV/Excel, and more.
- **BosonPlotter** — interactive GUI for browse, preview, correct, fit, and export of 1D/2D datasets. Corrections pipeline, peak analysis (Lorentzian/Voigt/pseudo-Voigt), general curve fitting (see [`+fitting/README.md`](+fitting/README.md) for the model catalog), multi-panel figure builder, graph digitizer, macro recorder, customizable toolbar.
- **DiraCulator** — 18-panel materials property calculator: crystal structure, X-ray/neutron SLD, semiconductor band structure, thin-film optics, superconductor parameters, vacuum, electrochemistry, and more.
- **Unified data contract** — every parser returns `.time`, `.values`, `.labels`, `.units`, `.metadata` via `parser.createDataStruct()`, so downstream code is parser-agnostic.

# +parser/ — Data Import Package

All parsers return the same **unified data struct** via `parser.createDataStruct()` so GUI and plotting code is parser-agnostic. This document describes the canonical schema and the parser-specific metadata each function adds.

## Unified Data Struct

```matlab
data.time      % [N×1] x-axis / independent variable (double or datetime)
data.values    % [N×M] data matrix  (N samples, M channels)
data.labels    % {1×M} channel name strings  (e.g. 'Moment', 'Intensity')
data.units     % {1×M} unit strings  (e.g. 'emu', 'cps')
data.metadata  % struct — see Canonical Metadata Schema below
```

---

## Canonical Metadata Schema

Every parser guarantees these top-level fields:

| Field | Type | Description |
|-------|------|-------------|
| `source` | `char` | Full path to the source file |
| `importDate` | `datetime` | Timestamp of the import call |
| `parserName` | `char` | Name of the function that produced this struct |
| `xColumnName` | `char` | Human-readable name of the x-axis column |
| `xColumnUnit` | `char` | Unit string for the x-axis |
| `parserSpecific` | `struct` | Parser-specific fields — see tables below |

---

## Parser-Specific Metadata

### `importRigaku_raw` — Rigaku SmartLab binary `.raw`

```matlab
data.metadata.parserName   % 'importRigaku_raw'
data.metadata.xColumnName  % '2-Theta'
data.metadata.xColumnUnit  % 'deg'
```

| `parserSpecific` field | Type | Description |
|------------------------|------|-------------|
| `numPoints` | double | Number of data points |

### `importNCNRDat` — refl1d fit output `.datA` / `.datB` / `.datC` / `.datD`

```matlab
data.metadata.parserName   % 'importNCNRDat'
data.metadata.xColumnName  % 'Q'
data.metadata.xColumnUnit  % '1/Ang'
```

| `parserSpecific` field | Type | Description |
|------------------------|------|-------------|
| `dataSource` | char | `'refl1d fitting'` |
| `instrument` | char | `'NCNR reflectometer'` |
| `polarization` | char | `'++'`, `'+-'`, `'-+'`, or `'--'` (from extension) |
| `intensity` | double | Intensity column (if present) |
| `background` | double | Background column (if present) |

---

### `importImage` — Common Image Files (JPEG/PNG/BMP/GIF)

```matlab
data = parser.importImage('micrograph.png');
```

| `parserSpecific` field | Type | Description |
|------------------------|------|-------------|
| `isImage` | logical | Always `true` |
| `image` | double | [H×W] or [H×W×3] image matrix |
| `width` | double | Image width (px) |
| `height` | double | Image height (px) |
| `nChannels` | double | 1 (grayscale) or 3 (RGB) |
| `colorType` | char | `'grayscale'` or `'truecolor'` |
| `bitDepth` | double | Bit depth |

---

### `resolveColumnShorthand`

```matlab
% Resolve 'moment' → column index in a QD VSM file
idx = parser.resolveColumnShorthand('moment', colNames);
idx = parser.resolveColumnShorthand(3,        colNames);  % pass-through
idx = parser.resolveColumnShorthand('Magnetic Field (Oe)', colNames);
```

## Column Shorthands

`importQDVSM`, `importMPMS`, `importPPMS`, and `importLakeShore` accept shorthand
strings for `XAxis` / `YAxis` parameters instead of full column names:

| Shorthand | Resolves to |
|-----------|-------------|
| `'field'` | Magnetic Field (Oe) |
| `'moment'` | Moment (emu) |
| `'temp'` / `'temperature'` | Temperature (K) |
| `'time'` | Time Stamp |
| `'stderr'` | M. Std. Err. |
| `'dcmoment'` | DC Moment (MPMS only) |
| `'all'` | All numeric columns except x-axis |

---

File: +parser/file_examples_implementation/NCNR/PNR_SF/S11_Si_YIG_Co_mult_domain_abinitio.out
-- Model 0 YFan_S11_20G_abinitio
.probe
  .Aguide = Aguide YFan_S11_20G_abinitio = 270
  .H = H YFan_S11_20G_abinitio = 0
  .mm
    .back_absorption = back_absorption YFan_S11_20G_abinitio = 1
    .background = background YFan_S11_20G_abinitio = 0
    .intensity = intensity YFan_S11_20G_abinitio = 0.862773 in [0.5,5]
    .sample_broadening = sample_broadening YFan_S11_20G_abinitio = 0.026
    .theta_offset = theta_offset YFan_S11_20G_abinitio = -0.00263407 in [-0.008,0.008]
  .mp
    .back_absorption = back_absorption YFan_S11_20G_abinitio = 1
    .background = background YFan_S11_20G_abinitio = 0
    .intensity = intensity YFan_S11_20G_abinitio = 1
    .sample_broadening = sample_broadening YFan_S11_20G_abinitio = 0.026
    .theta_offset = theta_offset YFan_S11_20G_abinitio = 0
  .pm
    .back_absorption = back_absorption YFan_S11_20G_abinitio = 1
    .background = background YFan_S11_20G_abinitio = 0
    .intensity = intensity YFan_S11_20G_abinitio = 1
    .sample_broadening = sample_broadening YFan_S11_20G_abinitio = 0.026
    .theta_offset = theta_offset YFan_S11_20G_abinitio = 0
  .pp
    .back_absorption = back_absorption YFan_S11_20G_abinitio = 1
    .background = background YFan_S11_20G_abinitio = 0
    .intensity = intensity YFan_S11_20G_abinitio = 0.862773 in [0.5,5]
    .sample_broadening = sample_broadening YFan_S11_5kOe_abinitio = 0.0175681 in [0,0.06]
    .theta_offset = theta_offset YFan_S11_20G_abinitio = -0.00263407 in [-0.008,0.008]
.ratio
  [0] = (1 - ratio 1) = 0.979249
  [1] = ratio 1 = 0.0207512 in [0.001,0.99]
.samples
  [0]
    .layers
      [0]
        .interface = Si interface = 105.43 in [1,200]
        .material
          .irho = Si irho = 0
          .rho = Si rho = 2.07
        .thickness = Si thickness = 100
      [1]
        .interface = SiO interface = 7.6554 in [1,30]
        .material
          .irho = SiO irho = 0
          .rho = SiO rho = 3.49
        .thickness = SiO thickness = 252
      [2]
        .interface = Pt interface = 1.0016 in [1,20]
        .material
          .irho = Pt irho = 0
          .rho = Pt rho = 6.68
        .thickness = Pt thickness = 82.6
      [3]
        .interface = YIG interface = 6.00716 in [1,30]
        .magnetism
          .dead_above = YIG deadM above = 0.0408899 in [0,50]
          .dead_below = YIG deadM below = 0
          .interface_above = None
          .interface_below = None
          .rhoM = YIG rhoM = -0.221414 in [-0.5,0.5]
          .thetaM = YIG thetaM = 270
        .material
          .irho = YIG irho = 0
          .rho = YIG rho = 5.71
        .thickness = YIG thickness = 359.9
      [4]
        .interface = Co interface = 9.42015 in [1,20]
        .magnetism
          .dead_above = Co deadM above = 20.6908 in [0,40]
          .dead_below = Co deadM below = 1.50933 in [0,50]
          .interface_above = None
          .interface_below = None
          .rhoM = Co rhoM = 3.94591 in [0,5]
          .thetaM = Co thetaM = 270
        .material
          .irho = Co irho = 0.012
          .rho = Co rho = 2.19
        .thickness = Co thickness = 187
      [5]
        .interface = Ta interface = 1.00042 in [1,20]
        .material
          .irho = Ta irho = 0
          .rho = Ta rho = 3.86
        .thickness = Ta thickness = 47.9
      [6]
        .interface = air interface = 0
        .material = None
        .thickness = air thickness = 0
    .thickness = stack thickness = 1029.4
  [1]
    .layers
      [0]
        .interface = Si interface = 105.43 in [1,200]
        .material
          .irho = Si irho = 0
          .rho = Si rho = 2.07
        .thickness = Si thickness = 100
      [1]
        .interface = SiO interface = 7.6554 in [1,30]
        .material
          .irho = SiO irho = 0
          .rho = SiO rho = 3.49
        .thickness = SiO thickness = 252
      [2]
        .interface = Pt interface = 1.0016 in [1,20]
        .material
          .irho = Pt irho = 0
          .rho = Pt rho = 6.68
        .thickness = Pt thickness = 82.6
      [3]
        .interface = YIG interface = 6.00716 in [1,30]
        .magnetism
          .dead_above = YIG deadM above = 0.168806 in [0,50]
          .dead_below = YIG deadM below = 0
          .interface_above = None
          .interface_below = None
          .rhoM = YIG rhoM = -0.499986 in [-0.5,0.5]
          .thetaM = YIG thetaM = 180
        .material
          .irho = YIG irho = 0
          .rho = YIG rho = 5.71
        .thickness = YIG thickness = 359.9
      [4]
        .interface = Co interface = 9.42015 in [1,20]
        .magnetism
          .dead_above = Co deadM above = 20.6908 in [0,40]
          .dead_below = Co deadM below = 0.193248 in [0,50]
          .interface_above = None
          .interface_below = None
          .rhoM = Co rhoM = 3.57749 in [0,5]
          .thetaM = Co thetaM = 180
        .material
          .irho = Co irho = 0.012
          .rho = Co rho = 2.19
        .thickness = Co thickness = 187
      [5]
        .interface = Ta interface = 1.00042 in [1,20]
        .material
          .irho = Ta irho = 0
          .rho = Ta rho = 3.86
        .thickness = Ta thickness = 47.9
      [6]
        .interface = air interface = 0
        .material = None
        .thickness = air thickness = 0
    .thickness = stack thickness = 1029.4

[chisq=8.550(56), nllf=1620.14]
-- Model 1 YFan_S11_YIG-Co_40G_abinitio
.probe
  .Aguide = Aguide YFan_S11_YIG-Co_40G_abinitio = 270
  .H = H YFan_S11_YIG-Co_40G_abinitio = 0
  .mm
    .back_absorption = back_absorption YFan_S11_YIG-Co_40G_abinitio = 1
    .background = background YFan_S11_YIG-Co_40G_abinitio = 0
    .intensity = intensity YFan_S11_YIG-Co_40G_abinitio = 1.14819 in [0.5,5]
    .sample_broadening = sample_broadening YFan_S11_YIG-Co_40G_abinitio = 0.026
    .theta_offset = theta_offset YFan_S11_YIG-Co_40G_abinitio = 0.000857238 in [-0.008,0.008]
  .mp
    .back_absorption = back_absorption YFan_S11_YIG-Co_40G_abinitio = 1
    .background = background YFan_S11_YIG-Co_40G_abinitio = 0
    .intensity = intensity YFan_S11_YIG-Co_40G_abinitio = 1
    .sample_broadening = sample_broadening YFan_S11_YIG-Co_40G_abinitio = 0.026
    .theta_offset = theta_offset YFan_S11_YIG-Co_40G_abinitio = 0
  .pm
    .back_absorption = back_absorption YFan_S11_YIG-Co_40G_abinitio = 1
    .background = background YFan_S11_YIG-Co_40G_abinitio = 0
    .intensity = intensity YFan_S11_YIG-Co_40G_abinitio = 1
    .sample_broadening = sample_broadening YFan_S11_YIG-Co_40G_abinitio = 0.026
    .theta_offset = theta_offset YFan_S11_YIG-Co_40G_abinitio = 0
  .pp
    .back_absorption = back_absorption YFan_S11_YIG-Co_40G_abinitio = 1
    .background = background YFan_S11_YIG-Co_40G_abinitio = 0
    .intensity = intensity YFan_S11_YIG-Co_40G_abinitio = 1.14819 in [0.5,5]
    .sample_broadening = sample_broadening YFan_S11_5kOe_abinitio = 0.0175681 in [0,0.06]
    .theta_offset = theta_offset YFan_S11_YIG-Co_40G_abinitio = 0.000857238 in [-0.008,0.008]
.ratio
  [0] = (1 - ratio 1) = 0.966121
  [1] = ratio 1 = 0.0338795 in [0.001,0.99]
.samples
  [0]
    .layers
      [0]
        .interface = Si interface = 105.43 in [1,200]
        .material
          .irho = Si irho = 0
          .rho = Si rho = 2.07
        .thickness = Si thickness = 100
      [1]
        .interface = SiO interface = 7.6554 in [1,30]
        .material
          .irho = SiO irho = 0
          .rho = SiO rho = 3.49
        .thickness = SiO thickness = 252
      [2]
        .interface = Pt interface = 1.0016 in [1,20]
        .material
          .irho = Pt irho = 0
          .rho = Pt rho = 6.68
        .thickness = Pt thickness = 82.6
      [3]
        .interface = YIG interface = 6.00716 in [1,30]
        .magnetism
          .dead_above = YIG deadM above = 0.0779561 in [0,50]
          .dead_below = YIG deadM below = 0
          .interface_above = None
          .interface_below = None
          .rhoM = YIG rhoM = -0.178275 in [-0.5,0.5]
          .thetaM = YIG thetaM = 270
        .material
          .irho = YIG irho = 0
          .rho = YIG rho = 5.71
        .thickness = YIG thickness = 359.9
      [4]
        .interface = Co interface = 9.42015 in [1,20]
        .magnetism
          .dead_above = Co deadM above = 20.6908 in [0,40]
          .dead_below = Co deadM below = 0.675546 in [0,50]
          .interface_above = None
          .interface_below = None
          .rhoM = Co rhoM = 4.00444 in [0,5]
          .thetaM = Co thetaM = 270
        .material
          .irho = Co irho = 0.012
          .rho = Co rho = 2.19
        .thickness = Co thickness = 187
      [5]
        .interface = Ta interface = 1.00042 in [1,20]
        .material
          .irho = Ta irho = 0
          .rho = Ta rho = 3.86
        .thickness = Ta thickness = 47.9
      [6]
        .interface = air interface = 0
        .material = None
        .thickness = air thickness = 0
    .thickness = stack thickness = 1029.4
  [1]
    .layers
      [0]
        .interface = Si interface = 105.43 in [1,200]
        .material
          .irho = Si irho = 0
          .rho = Si rho = 2.07
        .thickness = Si thickness = 100
      [1]
        .interface = SiO interface = 7.6554 in [1,30]
        .material
          .irho = SiO irho = 0
          .rho = SiO rho = 3.49
        .thickness = SiO thickness = 252
      [2]
        .interface = Pt interface = 1.0016 in [1,20]
        .material
          .irho = Pt irho = 0
          .rho = Pt rho = 6.68
        .thickness = Pt thickness = 82.6
      [3]
        .interface = YIG interface = 6.00716 in [1,30]
        .magnetism
          .dead_above = YIG deadM above = 0.0167915 in [0,50]
          .dead_below = YIG deadM below = 0
          .interface_above = None
          .interface_below = None
          .rhoM = YIG rhoM = -0.499974 in [-0.5,0.5]
          .thetaM = YIG thetaM = 180
        .material
          .irho = YIG irho = 0
          .rho = YIG rho = 5.71
        .thickness = YIG thickness = 359.9
      [4]
        .interface = Co interface = 9.42015 in [1,20]
        .magnetism
          .dead_above = Co deadM above = 20.6908 in [0,40]
          .dead_below = Co deadM below = 10.0189 in [0,50]
          .interface_above = None
          .interface_below = None
          .rhoM = Co rhoM = 4.05 in [0,5]
          .thetaM = Co thetaM = 180
        .material
          .irho = Co irho = 0.012
          .rho = Co rho = 2.19
        .thickness = Co thickness = 187
      [5]
        .interface = Ta interface = 1.00042 in [1,20]
        .material
          .irho = Ta irho = 0
          .rho = Ta rho = 3.86
        .thickness = Ta thickness = 47.9
      [6]
        .interface = air interface = 0
        .material = None
        .thickness = air thickness = 0
    .thickness = stack thickness = 1029.4

[chisq=7.401(41), nllf=1909.52]
-- Model 2 YFan_S11_300G_abinitio
.probe
  .Aguide = Aguide YFan_S11_300G_abinitio = 270
  .H = H YFan_S11_300G_abinitio = 0
  .mm
    .back_absorption = back_absorption YFan_S11_300G_abinitio = 1
    .background = background YFan_S11_300G_abinitio = 0
    .intensity = intensity YFan_S11_300G_abinitio = 1.0042 in [0.5,5]
    .sample_broadening = sample_broadening YFan_S11_300G_abinitio = 0.026
    .theta_offset = theta_offset YFan_S11_300G_abinitio = 0.000204788 in [-0.008,0.008]
  .mp = None
  .pm = None
  .pp
    .back_absorption = back_absorption YFan_S11_300G_abinitio = 1
    .background = background YFan_S11_300G_abinitio = 0
    .intensity = intensity YFan_S11_300G_abinitio = 1.0042 in [0.5,5]
    .sample_broadening = sample_broadening YFan_S11_5kOe_abinitio = 0.0175681 in [0,0.06]
    .theta_offset = theta_offset YFan_S11_300G_abinitio = 0.000204788 in [-0.008,0.008]
.sample
  .layers
    [0]
      .interface = Si interface = 105.43 in [1,200]
      .material
        .irho = Si irho = 0
        .rho = Si rho = 2.07
      .thickness = Si thickness = 100
    [1]
      .interface = SiO interface = 7.6554 in [1,30]
      .material
        .irho = SiO irho = 0
        .rho = SiO rho = 3.49
      .thickness = SiO thickness = 252
    [2]
      .interface = Pt interface = 1.0016 in [1,20]
      .material
        .irho = Pt irho = 0
        .rho = Pt rho = 6.68
      .thickness = Pt thickness = 82.6
    [3]
      .interface = YIG interface = 6.00716 in [1,30]
      .magnetism
        .dead_above = YIG deadM above = 49.9983 in [0,50]
        .dead_below = YIG deadM below = 0
        .interface_above = None
        .interface_below = None
        .rhoM = YIG rhoM = 0.0829844 in [-0.5,0.5]
        .thetaM = YIG thetaM = 270
      .material
        .irho = YIG irho = 0
        .rho = YIG rho = 5.71
      .thickness = YIG thickness = 359.9
    [4]
      .interface = Co interface = 9.42015 in [1,20]
      .magnetism
        .dead_above = Co deadM above = 20.6908 in [0,40]
        .dead_below = Co deadM below = 0.57734 in [0,50]
        .interface_above = None
        .interface_below = None
        .rhoM = Co rhoM = 4.05162 in [0,5]
        .thetaM = Co thetaM = 270
      .material
        .irho = Co irho = 0.012
        .rho = Co rho = 2.19
      .thickness = Co thickness = 187
    [5]
      .interface = Ta interface = 1.00042 in [1,20]
      .material
        .irho = Ta irho = 0
        .rho = Ta rho = 3.86
      .thickness = Ta thickness = 47.9
    [6]
      .interface = air interface = 0
      .material = None
      .thickness = air thickness = 0
  .thickness = stack thickness = 1029.4

[chisq=7.120(83), nllf=679.998]
-- Model 3 YFan_S11_450G_abinitio
.probe
  .Aguide = Aguide YFan_S11_450G_abinitio = 270
  .H = H YFan_S11_450G_abinitio = 0
  .mm
    .back_absorption = back_absorption YFan_S11_450G_abinitio = 1
    .background = background YFan_S11_450G_abinitio = 0
    .intensity = intensity YFan_S11_450G_abinitio = 1.00976 in [0.5,5]
    .sample_broadening = sample_broadening YFan_S11_450G_abinitio = 0.026
    .theta_offset = theta_offset YFan_S11_450G_abinitio = -0.00197092 in [-0.008,0.008]
  .mp = None
  .pm = None
  .pp
    .back_absorption = back_absorption YFan_S11_450G_abinitio = 1
    .background = background YFan_S11_450G_abinitio = 0
    .intensity = intensity YFan_S11_450G_abinitio = 1.00976 in [0.5,5]
    .sample_broadening = sample_broadening YFan_S11_5kOe_abinitio = 0.0175681 in [0,0.06]
    .theta_offset = theta_offset YFan_S11_450G_abinitio = -0.00197092 in [-0.008,0.008]
.sample
  .layers
    [0]
      .interface = Si interface = 105.43 in [1,200]
      .material
        .irho = Si irho = 0
        .rho = Si rho = 2.07
      .thickness = Si thickness = 100
    [1]
      .interface = SiO interface = 7.6554 in [1,30]
      .material
        .irho = SiO irho = 0
        .rho = SiO rho = 3.49
      .thickness = SiO thickness = 252
    [2]
      .interface = Pt interface = 1.0016 in [1,20]
      .material
        .irho = Pt irho = 0
        .rho = Pt rho = 6.68
      .thickness = Pt thickness = 82.6
    [3]
      .interface = YIG interface = 6.00716 in [1,30]
      .magnetism
        .dead_above = YIG deadM above = 49.9987 in [0,50]
        .dead_below = YIG deadM below = 0
        .interface_above = None
        .interface_below = None
        .rhoM = YIG rhoM = 0.181939 in [-0.5,0.5]
        .thetaM = YIG thetaM = 270
      .material
        .irho = YIG irho = 0
        .rho = YIG rho = 5.71
      .thickness = YIG thickness = 359.9
    [4]
      .interface = Co interface = 9.42015 in [1,20]
      .magnetism
        .dead_above = Co deadM above = 20.6908 in [0,40]
        .dead_below = Co deadM below = 0.000268649 in [0,50]
        .interface_above = None
        .interface_below = None
        .rhoM = Co rhoM = 4.08575 in [0,5]
        .thetaM = Co thetaM = 270
      .material
        .irho = Co irho = 0.012
        .rho = Co rho = 2.19
      .thickness = Co thickness = 187
    [5]
      .interface = Ta interface = 1.00042 in [1,20]
      .material
        .irho = Ta irho = 0
        .rho = Ta rho = 3.86
      .thickness = Ta thickness = 47.9
    [6]
      .interface = air interface = 0
      .material = None
      .thickness = air thickness = 0
  .thickness = stack thickness = 1029.4

[chisq=13.176(83), nllf=1258.31]
-- Model 4 YFan_S11_5kOe_abinitio
.probe
  .Aguide = Aguide YFan_S11_5kOe_abinitio = 270
  .H = H YFan_S11_5kOe_abinitio = 0
  .mm
    .back_absorption = back_absorption YFan_S11_5kOe_abinitio = 1
    .background = background YFan_S11_5kOe_abinitio = 0
    .intensity = intensity YFan_S11_5kOe_abinitio = 0.997512 in [0.5,5]
    .sample_broadening = sample_broadening YFan_S11_5kOe_abinitio = 0.0175681 in [0,0.06]
    .theta_offset = theta_offset YFan_S11_5kOe_abinitio = 0.000338122 in [-0.008,0.008]
  .mp = None
  .pm = None
  .pp
    .back_absorption = back_absorption YFan_S11_5kOe_abinitio = 1
    .background = background YFan_S11_5kOe_abinitio = 0
    .intensity = intensity YFan_S11_5kOe_abinitio = 0.997512 in [0.5,5]
    .sample_broadening = sample_broadening YFan_S11_5kOe_abinitio = 0.0175681 in [0,0.06]
    .theta_offset = theta_offset YFan_S11_5kOe_abinitio = 0.000338122 in [-0.008,0.008]
.sample
  .layers
    [0]
      .interface = Si interface = 105.43 in [1,200]
      .material
        .irho = Si irho = 0
        .rho = Si rho = 2.07
      .thickness = Si thickness = 100
    [1]
      .interface = SiO interface = 7.6554 in [1,30]
      .material
        .irho = SiO irho = 0
        .rho = SiO rho = 3.49
      .thickness = SiO thickness = 252
    [2]
      .interface = Pt interface = 1.0016 in [1,20]
      .material
        .irho = Pt irho = 0
        .rho = Pt rho = 6.68
      .thickness = Pt thickness = 82.6
    [3]
      .interface = YIG interface = 6.00716 in [1,30]
      .magnetism
        .dead_above = YIG deadM above = 37.1048 in [0,50]
        .dead_below = YIG deadM below = 0
        .interface_above = None
        .interface_below = None
        .rhoM = YIG rhoM = 0.367907 in [-0.5,0.5]
        .thetaM = YIG thetaM = 270
      .material
        .irho = YIG irho = 0
        .rho = YIG rho = 5.71
      .thickness = YIG thickness = 359.9
    [4]
      .interface = Co interface = 9.42015 in [1,20]
      .magnetism
        .dead_above = Co deadM above = 20.6908 in [0,40]
        .dead_below = Co deadM below = 0.0025288 in [0,50]
        .interface_above = None
        .interface_below = None
        .rhoM = Co rhoM = 4.08075 in [0,5]
        .thetaM = Co thetaM = 270
      .material
        .irho = Co irho = 0.012
        .rho = Co rho = 2.19
      .thickness = Co thickness = 187
    [5]
      .interface = Ta interface = 1.00042 in [1,20]
      .material
        .irho = Ta irho = 0
        .rho = Ta rho = 3.86
      .thickness = Ta thickness = 47.9
    [6]
      .interface = air interface = 0
      .material = None
      .thickness = air thickness = 0
  .thickness = stack thickness = 1029.4

[chisq=6.92(12), nllf=446.44]
-- Model 5 YFan_S11_700mT_abinitio
.probe
  .Aguide = Aguide YFan_S11_700mT_abinitio = 270
  .H = H YFan_S11_700mT_abinitio = 0
  .mm
    .back_absorption = back_absorption YFan_S11_700mT_abinitio = 1
    .background = background YFan_S11_700mT_abinitio = 0
    .intensity = intensity YFan_S11_700mT_abinitio = 1.23198 in [0.5,5]
    .sample_broadening = sample_broadening YFan_S11_700mT_abinitio = 0.026
    .theta_offset = theta_offset YFan_S11_700mT_abinitio = 0.00292603 in [-0.008,0.008]
  .mp = None
  .pm = None
  .pp
    .back_absorption = back_absorption YFan_S11_700mT_abinitio = 1
    .background = background YFan_S11_700mT_abinitio = 0
    .intensity = intensity YFan_S11_700mT_abinitio = 1.23198 in [0.5,5]
    .sample_broadening = sample_broadening YFan_S11_5kOe_abinitio = 0.0175681 in [0,0.06]
    .theta_offset = theta_offset YFan_S11_700mT_abinitio = 0.00292603 in [-0.008,0.008]
.sample
  .layers
    [0]
      .interface = Si interface = 105.43 in [1,200]
      .material
        .irho = Si irho = 0
        .rho = Si rho = 2.07
      .thickness = Si thickness = 100
    [1]
      .interface = SiO interface = 7.6554 in [1,30]
      .material
        .irho = SiO irho = 0
        .rho = SiO rho = 3.49
      .thickness = SiO thickness = 252
    [2]
      .interface = Pt interface = 1.0016 in [1,20]
      .material
        .irho = Pt irho = 0
        .rho = Pt rho = 6.68
      .thickness = Pt thickness = 82.6
    [3]
      .interface = YIG interface = 6.00716 in [1,30]
      .magnetism
        .dead_above = YIG deadM above = 0.0127562 in [0,50]
        .dead_below = YIG deadM below = 0
        .interface_above = None
        .interface_below = None
        .rhoM = YIG rhoM = 0.380792 in [-0.5,0.5]
        .thetaM = YIG thetaM = 270
      .material
        .irho = YIG irho = 0
        .rho = YIG rho = 5.71
      .thickness = YIG thickness = 359.9
    [4]
      .interface = Co interface = 9.42015 in [1,20]
      .magnetism
        .dead_above = Co deadM above = 20.6908 in [0,40]
        .dead_below = Co deadM below = 1.13072 in [0,50]
        .interface_above = None
        .interface_below = None
        .rhoM = Co rhoM = 4.18296 in [0,5]
        .thetaM = Co thetaM = 270
      .material
        .irho = Co irho = 0.012
        .rho = Co rho = 2.19
      .thickness = Co thickness = 187
    [5]
      .interface = Ta interface = 1.00042 in [1,20]
      .material
        .irho = Ta irho = 0
        .rho = Ta rho = 3.86
      .thickness = Ta thickness = 47.9
    [6]
      .interface = air interface = 0
      .material = None
      .thickness = air thickness = 0
  .thickness = stack thickness = 1029.4

[chisq=8.207(50), nllf=1313.13]
[overall chisq=8.645(35), nllf=7227.54]
