Repository: pquarterman17/Quantized_matlab

# Quantized MATLAB

A MATLAB toolbox for importing, analyzing, and visualizing scientific data from laboratory instruments — magnetometry, X-ray diffraction, neutron reflectometry, and SIMS depth profiles.

> **Looking for the electron microscopy tools?** FermiViewer and the EM parsers (DM3/DM4, TIFF, MRC, SER, BCF) moved to the standalone [fermi-viewer](https://github.com/pquarterman17/fermi-viewer) repository.

**No external toolboxes required.** Uses MATLAB built-ins only. Runs on R2021b+.

## Highlights

- **16 parsers** for Quantum Design PPMS/VSM/DynaCool/MPMS, Rigaku, PANalytical XRDML (incl. 2D area-detector RSM), Bruker, Lake Shore, NCNR neutron reflectometry, SIMS, AFM, generic CSV/TSV/Excel, and more.
- **BosonPlotter** — interactive GUI for browse, preview, correct, fit, and export of 1D/2D datasets. Corrections pipeline, peak analysis (Lorentzian/Voigt/pseudo-Voigt), general curve fitting (see [`+fitting/README.md`](+fitting/README.md) for the model catalog), multi-panel figure builder, graph digitizer, macro recorder, customizable toolbar.
- **DiraCulator** — 18-panel materials property calculator: crystal structure, X-ray/neutron SLD, semiconductor band structure, thin-film optics, superconductor parameters, vacuum, electrochemistry, and more.
- **Unified data contract** — every parser returns `.time`, `.values`, `.labels`, `.units`, `.metadata` via `parser.createDataStruct()`, so downstream code is parser-agnostic.
- **Comprehensive test suite** — covering parsers, GUIs, calculators, fitting, and batch workflows.

## Quick Start

```matlab
% Auto-detect format and import
data = parser.importAuto('sample.dat');

% Interactive GUIs
BosonPlotter                                    % 1D/2D data browser + analysis
DiraCulator                                     % materials calculator

% Scripting
data = parser.importQDVSM('f.dat', XAxis='field', YAxis='moment');
data = parser.importXRDML('scan.xrdml', Intensity='cps');
scripts.quickPlot('scan.xrdml');
scripts.batchImport('measurements/', Recursive=true);
results = scripts.batchConvertXRD('xrd_data/', OutputDir='csv_out/');
```

## 2D Reciprocal-Space Maps

`parser.importXRDML` automatically detects multi-frame area-detector files and builds a 2D intensity map plus Qx/Qz reciprocal-space grids. The result is rendered as a heatmap in BosonPlotter with lazy Q-space computation and optional single-precision storage for large maps (100+ MB XRDML files).

## Testing

```matlab
runAllTests                       % full suite
runAllTests(Group="parser")       % parser smoke tests only (~5 s)
runAllTests(Group="gui")          % BosonPlotter headless API tests
runAllTests(Group="calc")         % materials calculator (13 tabs)
runAllTests(Group="fitting")      % curve fitting engine + models
runAllTests(Group="batch")        % batch import + XRD converter
```

Test groups: `parser`, `batch`, `xrd2d`, `gui`, `calcgui`, `sims`, `xrayneutron`, `superconductor`, `cif`, `optics`, `vacuum`, `electrochemistry`, `fitting`, `plotting`, `interp2d`, `baseline`, `errorprop`, `utilities`, `templates`. EM-related groups moved to [fermi-viewer](https://github.com/pquarterman17/fermi-viewer).

## Documentation

- [**GitHub Wiki**](https://github.com/pquarterman17/Quantized_matlab/wiki) — user guide, tutorials, and reference
- [CLAUDE.md](CLAUDE.md) — developer reference: conventions, struct layout, GUI internals, design decisions
- [docs/gui_bosonplotter.md](docs/gui_bosonplotter.md) — BosonPlotter features, tools, figure builder
- [docs/architecture.md](docs/architecture.md) — data flow, state management, design patterns
- [+parser/README.md](+parser/README.md) — parser formats and dispatch
- [+calc/README.md](+calc/README.md) — materials calculator modules

File: +test_datasets/Ref1ld Xray with Model/Nb XRR/XRR.out
.probe
  .back_absorption = back_absorption Nb2444_7a_Nb200nmV4_150micronFP = 1
  .background = background Nb2444_7a_Nb200nmV4_150micronFP = 0
  .intensity = intensity Nb2444_7a_Nb200nmV4_150micronFP = 1.05667 in [0.9,1.1]
  .sample_broadening = sample_broadening Nb2444_7a_Nb200nmV4_150micronFP = 0
  .theta_offset = theta_offset Nb2444_7a_Nb200nmV4_150micronFP = 0
.sample
  .layers
    [0]
      .interface = Si interface = 2.96129 in [0.3,50]
      .material
        .irho = Si irho = 0.741
        .rho = Si rho = 20
      .thickness = Si thickness = 100
    [1]
      .interface = SiO2 interface = 6.39153 in [1,30]
      .material
        .irho = SiO2 irho = 0.294
        .rho = SiO2 rho = 22.9034 in [20.4,25]
      .thickness = SiO2 thickness = 23.7074 in [1,100]
    [2]
      .interface = Nb interface = 15.2784 in [0.3,100]
      .material
        .irho = Nb irho = 3.93
        .rho = Nb rho = 66.3445 in [50,80]
      .thickness = Nb thickness = 2012.96 in [1900,2100]
    [3]
      .interface = NbO interface = 13.5188 in [0.3,100]
      .material
        .irho = NbO irho = 0
        .rho = NbO rho = 20.0001 in [20,40]
      .thickness = NbO thickness = 26.613 in [1,100]
    [4]
      .interface = air interface = 0
      .material = None
      .thickness = air thickness = 0
  .thickness = stack thickness = 2163.28

[chisq=7.441(24), nllf=1975.59]
