Repository: pquarterman17/Quantized_matlab

# Quantized MATLAB

A MATLAB toolbox for importing, analyzing, and visualizing scientific data from laboratory instruments — magnetometry, X-ray diffraction, neutron reflectometry, and SIMS depth profiles.

> **Looking for the electron microscopy tools?** FermiViewer and the EM parsers (DM3/DM4, TIFF, MRC, SER, BCF) moved to the standalone [fermi-viewer](https://github.com/pquarterman17/fermi-viewer) repository.

**No external toolboxes required.** Uses MATLAB built-ins only. Runs on R2021b+.

## Highlights

- **16 parsers** for Quantum Design PPMS/VSM/DynaCool/MPMS, Rigaku, PANalytical XRDML (incl. 2D area-detector RSM), Bruker, Lake Shore, NCNR neutron reflectometry, SIMS, AFM, generic CSV/TSV/Excel, and more.
- **BosonPlotter** — interactive GUI for browse, preview, correct, fit, and export of 1D/2D datasets. Corrections pipeline, peak analysis (Lorentzian/Voigt/pseudo-Voigt), general curve fitting (see [`+fitting/README.md`](+fitting/README.md) for the model catalog), multi-panel figure builder, graph digitizer, macro recorder, customizable toolbar.
- **DiraCulator** — 18-panel materials property calculator: crystal structure, X-ray/neutron SLD, semiconductor band structure, thin-film optics, superconductor parameters, vacuum, electrochemistry, and more.
- **Unified data contract** — every parser returns `.time`, `.values`, `.labels`, `.units`, `.metadata` via `parser.createDataStruct()`, so downstream code is parser-agnostic.
- **Comprehensive test suite** — covering parsers, GUIs, calculators, fitting, and batch workflows.

## Quick Start

```matlab
% Auto-detect format and import
data = parser.importAuto('sample.dat');

% Interactive GUIs
BosonPlotter                                    % 1D/2D data browser + analysis
DiraCulator                                     % materials calculator

% Scripting
data = parser.importQDVSM('f.dat', XAxis='field', YAxis='moment');
data = parser.importXRDML('scan.xrdml', Intensity='cps');
scripts.quickPlot('scan.xrdml');
scripts.batchImport('measurements/', Recursive=true);
results = scripts.batchConvertXRD('xrd_data/', OutputDir='csv_out/');
```

## 2D Reciprocal-Space Maps

`parser.importXRDML` automatically detects multi-frame area-detector files and builds a 2D intensity map plus Qx/Qz reciprocal-space grids. The result is rendered as a heatmap in BosonPlotter with lazy Q-space computation and optional single-precision storage for large maps (100+ MB XRDML files).

## Testing

```matlab
runAllTests                       % full suite
runAllTests(Group="parser")       % parser smoke tests only (~5 s)
runAllTests(Group="gui")          % BosonPlotter headless API tests
runAllTests(Group="calc")         % materials calculator (13 tabs)
runAllTests(Group="fitting")      % curve fitting engine + models
runAllTests(Group="batch")        % batch import + XRD converter
```

Test groups: `parser`, `batch`, `xrd2d`, `gui`, `calcgui`, `sims`, `xrayneutron`, `superconductor`, `cif`, `optics`, `vacuum`, `electrochemistry`, `fitting`, `plotting`, `interp2d`, `baseline`, `errorprop`, `utilities`, `templates`. EM-related groups moved to [fermi-viewer](https://github.com/pquarterman17/fermi-viewer).

## Documentation

- [**GitHub Wiki**](https://github.com/pquarterman17/Quantized_matlab/wiki) — user guide, tutorials, and reference
- [CLAUDE.md](CLAUDE.md) — developer reference: conventions, struct layout, GUI internals, design decisions
- [docs/gui_bosonplotter.md](docs/gui_bosonplotter.md) — BosonPlotter features, tools, figure builder
- [docs/architecture.md](docs/architecture.md) — data flow, state management, design patterns
- [+parser/README.md](+parser/README.md) — parser formats and dispatch
- [+calc/README.md](+calc/README.md) — materials calculator modules

File: +test_datasets/Ref1ld Xray with Model/NbAl_XRR/NbAl_XRR.out
.probe
  .back_absorption = back_absorption NbAl_v4_150micron = 1
  .background = background NbAl_v4_150micron = 5.9955e-07 in [2e-07,9e-07]
  .intensity = intensity NbAl_v4_150micron = 1.18634 in [0.8,1.2]
  .sample_broadening = sample_broadening NbAl_v4_150micron = 2.24913e-05 in [0,0.03]
  .theta_offset = theta_offset NbAl_v4_150micron = -0.00424565 in [-0.02,0.02]
.sample
  .layers
    [0]
      .interface = Si interface = 1.15525 in [0.3,30]
      .material
        .irho = Si irho = 0.741
        .rho = Si rho = 20
      .thickness = Si thickness = 100
    [1]
      .interface = SiO2 interface = 6.8605 in [1,50]
      .material
        .irho = SiO2 irho = 0.294
        .rho = SiO2 rho = 10.0821 in [10,30]
      .thickness = SiO2 thickness = 18.6266 in [1,100]
    [2]
      .interface = Nb interface = 5.61071 in [0.3,50]
      .material
        .irho = Nb irho = 2.58439 in [0,6]
        .rho = Nb rho = 62.8888 in [50,75]
      .thickness = Nb thickness = 243.804 in [200,300]
    [3]
      .interface = Al interface = 5.59745 in [0.3,50]
      .material
        .irho = Al irho = 1.44332 in [0,2]
        .rho = Al rho = 20.6857 in [12,30]
      .thickness = Al thickness = 25.1804 in [15,35]
    [4]
      .interface = Nb interface = 7.43779 in [0.3,50]
      .material
        .irho = Nb irho = 2.58439 in [0,6]
        .rho = Nb rho = 62.8888 in [50,75]
      .thickness = Nb thickness = 259.198 in [200,300]
    [5]
      .interface = Al interface = 8.36487 in [0.3,50]
      .material
        .irho = Al irho = 1.44332 in [0,2]
        .rho = Al rho = 20.6857 in [12,30]
      .thickness = Al thickness = 22.4029 in [15,35]
    [6]
      .interface = Nb interface = 7.43779 in [0.3,50]
      .material
        .irho = Nb irho = 2.58439 in [0,6]
        .rho = Nb rho = 62.8888 in [50,75]
      .thickness = Nb thickness = 257.847 in [200,300]
    [7]
      .interface = Al interface = 8.36487 in [0.3,50]
      .material
        .irho = Al irho = 1.44332 in [0,2]
        .rho = Al rho = 20.6857 in [12,30]
      .thickness = Al thickness = 23.491 in [15,35]
    [8]
      .interface = Nb interface = 7.43779 in [0.3,50]
      .material
        .irho = Nb irho = 2.58439 in [0,6]
        .rho = Nb rho = 62.8888 in [50,75]
      .thickness = Nb thickness = 257.955 in [200,300]
    [9]
      .interface = Al interface = 8.36487 in [0.3,50]
      .material
        .irho = Al irho = 1.44332 in [0,2]
        .rho = Al rho = 20.6857 in [12,30]
      .thickness = Al thickness = 24.1044 in [15,35]
    [10]
      .interface = Nb interface = 7.43779 in [0.3,50]
      .material
        .irho = Nb irho = 2.58439 in [0,6]
        .rho = Nb rho = 62.8888 in [50,75]
      .thickness = Nb thickness = 256.755 in [200,300]
    [11]
      .interface = Al interface = 8.36487 in [0.3,50]
      .material
        .irho = Al irho = 1.44332 in [0,2]
        .rho = Al rho = 20.6857 in [12,30]
      .thickness = Al thickness = 23.6454 in [15,35]
    [12]
      .interface = Nb interface = 7.43779 in [0.3,50]
      .material
        .irho = Nb irho = 2.58439 in [0,6]
        .rho = Nb rho = 62.8888 in [50,75]
      .thickness = Nb thickness = 257.117 in [200,300]
    [13]
      .interface = Al interface = 8.36487 in [0.3,50]
      .material
        .irho = Al irho = 1.44332 in [0,2]
        .rho = Al rho = 20.6857 in [12,30]
      .thickness = Al thickness = 23.4574 in [15,35]
    [14]
      .interface = Nb interface = 6.32935 in [0.3,50]
      .material
        .irho = Nb irho = 2.58439 in [0,6]
        .rho = Nb rho = 62.8888 in [50,75]
      .thickness = Nb thickness = 254.914 in [200,300]
    [15]
      .interface = Al interface = 5.82125 in [0.3,50]
      .material
        .irho = Al irho = 1.44332 in [0,2]
        .rho = Al rho = 20.6857 in [12,30]
      .thickness = Al thickness = 24.981 in [1,35]
    [16]
      .interface = Nb interface = 17.3453 in [0.3,50]
      .material
        .irho = Nb irho = 4.01001 in [0,6]
        .rho = Nb rho = 62.3476 in [50,75]
      .thickness = Nb thickness = 251.364 in [200,300]
    [17]
      .interface = NbO interface = 5
      .material
        .irho = NbO irho = 0.0184672 in [0,5]
        .rho = NbO rho = 36.2698 in [20,50]
      .thickness = NbO thickness = 6.00157 in [1,50]
    [18]
      .interface = air interface = 0
      .material = None
      .thickness = air thickness = 0
  .thickness = stack thickness = 2330.84

[chisq=36.880(71), nllf=11119.2]
