Repository: pquarterman17/Quantized_matlab

# Quantized MATLAB

A MATLAB toolbox for importing, analyzing, and visualizing scientific data from laboratory instruments — magnetometry, X-ray diffraction, neutron reflectometry, and SIMS depth profiles.

> **Looking for the electron microscopy tools?** FermiViewer and the EM parsers (DM3/DM4, TIFF, MRC, SER, BCF) moved to the standalone [fermi-viewer](https://github.com/pquarterman17/fermi-viewer) repository.

**No external toolboxes required.** Uses MATLAB built-ins only. Runs on R2021b+.

## Highlights

- **16 parsers** for Quantum Design PPMS/VSM/DynaCool/MPMS, Rigaku, PANalytical XRDML (incl. 2D area-detector RSM), Bruker, Lake Shore, NCNR neutron reflectometry, SIMS, AFM, generic CSV/TSV/Excel, and more.
- **BosonPlotter** — interactive GUI for browse, preview, correct, fit, and export of 1D/2D datasets. Corrections pipeline, peak analysis (Lorentzian/Voigt/pseudo-Voigt), general curve fitting (see [`+fitting/README.md`](+fitting/README.md) for the model catalog), multi-panel figure builder, graph digitizer, macro recorder, customizable toolbar.
- **DiraCulator** — 18-panel materials property calculator: crystal structure, X-ray/neutron SLD, semiconductor band structure, thin-film optics, superconductor parameters, vacuum, electrochemistry, and more.
- **Unified data contract** — every parser returns `.time`, `.values`, `.labels`, `.units`, `.metadata` via `parser.createDataStruct()`, so downstream code is parser-agnostic.
- **Comprehensive test suite** — covering parsers, GUIs, calculators, fitting, and batch workflows.

## Quick Start

```matlab
% Auto-detect format and import
data = parser.importAuto('sample.dat');

% Interactive GUIs
BosonPlotter                                    % 1D/2D data browser + analysis
DiraCulator                                     % materials calculator

% Scripting
data = parser.importQDVSM('f.dat', XAxis='field', YAxis='moment');
data = parser.importXRDML('scan.xrdml', Intensity='cps');
scripts.quickPlot('scan.xrdml');
scripts.batchImport('measurements/', Recursive=true);
results = scripts.batchConvertXRD('xrd_data/', OutputDir='csv_out/');
```

## 2D Reciprocal-Space Maps

`parser.importXRDML` automatically detects multi-frame area-detector files and builds a 2D intensity map plus Qx/Qz reciprocal-space grids. The result is rendered as a heatmap in BosonPlotter with lazy Q-space computation and optional single-precision storage for large maps (100+ MB XRDML files).

## Testing

```matlab
runAllTests                       % full suite
runAllTests(Group="parser")       % parser smoke tests only (~5 s)
runAllTests(Group="gui")          % BosonPlotter headless API tests
runAllTests(Group="calc")         % materials calculator (13 tabs)
runAllTests(Group="fitting")      % curve fitting engine + models
runAllTests(Group="batch")        % batch import + XRD converter
```

Test groups: `parser`, `batch`, `xrd2d`, `gui`, `calcgui`, `sims`, `xrayneutron`, `superconductor`, `cif`, `optics`, `vacuum`, `electrochemistry`, `fitting`, `plotting`, `interp2d`, `baseline`, `errorprop`, `utilities`, `templates`. EM-related groups moved to [fermi-viewer](https://github.com/pquarterman17/fermi-viewer).

## Documentation

- [**GitHub Wiki**](https://github.com/pquarterman17/Quantized_matlab/wiki) — user guide, tutorials, and reference
- [CLAUDE.md](CLAUDE.md) — developer reference: conventions, struct layout, GUI internals, design decisions
- [docs/gui_bosonplotter.md](docs/gui_bosonplotter.md) — BosonPlotter features, tools, figure builder
- [docs/architecture.md](docs/architecture.md) — data flow, state management, design patterns
- [+parser/README.md](+parser/README.md) — parser formats and dispatch
- [+calc/README.md](+calc/README.md) — materials calculator modules

File: +test_datasets/Ref1ld Xray with Model/NbAl_XRR/NbAl_XRR.par
background NbAl_v4_150micron 5.99550150233512e-07
intensity NbAl_v4_150micron 1.18634487846404
sample_broadening NbAl_v4_150micron 2.24913313554787e-05
theta_offset NbAl_v4_150micron -0.00424564993372956
Si interface 1.15524761634142
SiO2 interface 6.86050303961136
SiO2 rho 10.0821384163313
SiO2 thickness 18.6266356272786
Nb interface 5.61071155045086
Nb irho 2.584387195771
Nb rho 62.8887617210228
Nb thickness 243.803501099762
Al interface 5.59744901159382
Al irho 1.4433196146389
Al rho 20.6857117993858
Al thickness 25.1803568159435
Nb interface 7.43778588171248
Nb thickness 259.197896429955
Al interface 8.36486675534509
Al thickness 22.4029306322755
Nb thickness 257.8471668511
Al thickness 23.4909622069698
Nb thickness 257.954657020181
Al thickness 24.1043700817827
Nb thickness 256.755181135572
Al thickness 23.6454337885507
Nb thickness 257.116886778202
Al thickness 23.4573808505327
Nb interface 6.32934729023034
Nb thickness 254.914164707033
Al interface 5.82125243659716
Al thickness 24.9810469394947
Nb interface 17.3452892727984
Nb irho 4.01000500250125
Nb rho 62.3475525054743
Nb thickness 251.36443811672
NbO irho 0.0184671933493501
NbO rho 36.2698351847279
NbO thickness 6.00157062412164
